Repository: DariSant/BiS2_KnowledgeGraph_TFM

# Corpora Directory

This directory contains all corpus-related resources used in the Master's Thesis (TFM).
The corpora are organized following a reproducible NLP processing pipeline.

## Directory Structure

### 01_raw
Original, unprocessed documents collected from scientific sources.
Examples:
- PDF files
- Publisher exports
- Original text files

### 02_extracted
Text extracted from raw documents using automated pipelines.
Examples:
- PDF to TXT conversions
- XML or JSON extractions

### 03_normalized
Linguistically normalized versions of the extracted texts.
Typical operations include:
- LaTeX and mathematical symbol normalization
- Unicode normalization
- Lowercasing (when applicable)

File: data/corpora/03_normalized/bis2_corpus_v1_normalized_20260129_175905.json (part 1 of 13)
{
  "metadata": {
    "description": "BiS2/BiCh2 corpus with full text normalization. Applied: Unicode fixes, PUA artifact cleaning, LaTeX math conversion, Subscript standardization, and Whitespace regularization.",
    "corpus_stage": "normalized",
    "corpus_version": "v1_normalized",
    "created_at": "2026-01-14T10:20:41.126088",
    "total_papers": 122,
    "queries_used": [
      {
        "name": "Core_Family_Terms",
        "query": "(all:BiS2 OR all:BiCh2 OR all:BiSe2) AND (all:superconductor OR all:superconductivity)"
      },
      {
        "name": "BiS2_Based_Phrase",
        "query": "(all:\"BiS2-based\" OR all:\"BiCh2-based\") AND (all:superconductor OR all:superconductivity)"
      },
      {
        "name": "Ln_RE_OBiS2_series",
        "query": "(all:LaOBiS2 OR all:CeOBiS2 OR all:NdOBiS2 OR all:PrOBiS2 OR all:YbOBiS2) AND (all:superconductor OR all:superconductivity)"
      },
      {
        "name": "F_doped_Shorthands",
        "query": "(all:LaOFBiS2 OR all:REOFBiS2 OR all:LnOFBiS2 OR all:NdOFBiS2 OR all:CeOFBiS2) AND (all:superconductor OR all:superconductivity)"
      },
      {
        "name": "Bi4O4S3_Parent",
        "query": "(all:Bi4O4S3) AND (all:superconductor OR all:superconductivity)"
      },
      {
        "name": "Sr_Eu_Blocking_Layers",
        "query": "(all:SrFBiS2 OR all:EuFBiS2 OR all:SrLaFBiS2) AND (all:superconductor OR all:superconductivity)"
      },
      {
        "name": "BiSSe_Substitution",
        "query": "(all:BiSSe OR all:LaOBiSSe OR all:\"Bi(S,Se)2\") AND (all:superconductor OR all:superconductivity)"
      }
    ],
    "search_strategy": "Targeted terms via Arxic API. No exclusions.",
    "description_detail": "The run_corpus_search wrapper function executes the batch download process for the provided queries and reports the final count of unique papers collected.",
    "updated_at": "2026-01-29T17:59:05.105930",
    "extraction_logic": "Regex v3.1 (Strict headers, floating stop patterns)",
    "parent_corpus": "bis2_corpus_v1_extracted_20260119_115935.json",
    "normalization_engine": "ScientificTextNormalizer (PUA->LaTeX->ASCII->Greek)"
  },
  "papers": [
    {
      "arxiv_id": "2406.01263v2",
      "entry_id": "http://arxiv.org/abs/2406.01263v2",
      "doi": "10.7566/JPSJ.93.074707",
      "title": "Pb Substitution Effects on Lattice and Electronic System of the BiS2-based Superconductors La(O F)BiS2",
      "abstract": "We examined the effect of Pb substitution in the layered superconductor LaO0.5F0.5Bi1-xPbxS2 (x=0~0.15) through the measurements of the resistivity, thermal expansion, specific heat, and Seebeck coefficient. These transport and thermal properties show anomalies at certain temperatures (T*) for x{\\geq}0.08. The large thermal expansion anomalies, specific heat anomalies, and the existence of hystereses in the above measurements indicate a first-order structural phase transition at T*. Additionally, the Seebeck coefficient indicates that the anomalies at T* are related not only to the lattice system, but also to the electronic system. Superconductivity is not observed above 2 K at x=0.08, which is around the phase boundary where T* vanishes. The suppression of superconductivity around the structural phase boundary suggests a close relationship between the lattice and superconductivity.",
      "authors": [
        "Miku Sasaki",
        "Kotaro Inada",
        "Fumito Mori",
        "Takaaki Hirase",
        "Haruki Yamada",
        "Shota Shimoyama",
        "Yasushi Nakamura",
        "Tetta Nakamura",
        "Yoshiyuki Shibayama",
        "Naoki Momono"
      ],
      "authors_str": "Miku Sasaki, Kotaro Inada, Fumito Mori, Takaaki Hirase, Haruki Yamada, Shota Shimoyama, Yasushi Nakamura, Tetta Nakamura, Yoshiyuki Shibayama, Naoki Momono",
      "published": "2024-06-03T12:24:51+00:00",
      "updated": "2024-06-05T06:50:28+00:00",
      "year": 2024,
      "primary_category": "cond-mat.supr-con",
      "categories": [
        "cond-mat.supr-con"
      ],
      "pdf_url": "https://arxiv.org/pdf/2406.01263v2",
      "comment": "11 pages, 7 figures, to appear in JPSJ",
      "journal_ref": "J. Phys. Soc. Jpn. 93, 074707 (2024)",
      "extraction": "In conclusion, we have measured the resistivity, thermal expansion, specific heat, and Seebeck coefficient in a single crystal of LaO0.5F0.5Bi1-xPbxS2 (x=0∼0.15). The dependences of T* on the Pb concentration measured by various probes are similar to each other. The large anomaly of thermal expansion, shape of the specific heat anomaly, and the existence of hystereses indicate a first-order structural phase transition at T* from the tetragonal symmetry (P4/nmm). The suppression of Tc at x=0.08 near the phase boundary suggests the close relationship between the lattice structure and superconductivity."
    },
    {
      "arxiv_id": "2405.09129v2",
      "entry_id": "http://arxiv.org/abs/2405.09129v2",
      "doi": null,
      "title": "Aging Effects on Superconducting Properties of BiS2-Based Compounds: First-12-Year Restudy",
      "abstract": "Decomposition of superconductors sometimes becomes crucial when studying essential physical properties of the superconductors. For example, the cuprate superconductor YBa2Cu3O7-d decomposes by long-time air exposure. In this study, we investigate the aging effects on superconducting properties of BiS2-based superconductors Bi4O4S3 and LaO0.5F0.5BiS2, both were first synthesized in 2012, using their polycrystalline samples synthesized several years ago. We find that 12-year-old Bi4O4S3 samples exhibit bulk superconductivity with a slight degradation of the superconducting transition temperature (Tc) of 0.2 K. For a high-pressure-synthesized LaO0.5F0.5BiS2 sample, clear decrease in Tc is observed, which suggests that high-pressure strain is reduced by aging.",
      "authors": [
        "Poonam Rani",
        "Rajveer Jha",
        "V. P. S. Awana",
        "Yoshikazu Mizuguchi"
      ],
      "authors_str": "Poonam Rani, Rajveer Jha, V. P. S. Awana, Yoshikazu Mizuguchi",
      "published": "2024-05-15T06:46:28+00:00",
      "updated": "2024-06-25T15:26:31+00:00",
      "year": 2024,
      "primary_category": "cond-mat.supr-con",
      "categories": [
        "cond-mat.supr-con"
      ],
      "pdf_url": "https://arxiv.org/pdf/2405.09129v2",
      "comment": "13 pages, 6 figures",
      "journal_ref": null,
      "extraction": "We investigated the aging effects on crystal structural, decomposition, and superconducting properties of BiS2-based compounds Bi4O4S3 and LaO0.5F0.5BiS2 using XRD and magnetization measurements. For the Bi4O4S3 sample, no aging effect on XRD was observed, and quite small decrease in Tc (0.2 K) was observed for the 12-years-old sample. As a conclusion, there is almost no aging effects in Bi4O4S3. In contrast, the HP-LaO0.5F0.5BiS2 sample exhibits a clear aging effect in magnetization data. Tirr decreases from 9.4 to 7.0 K. Because the high-pressuresynthesized sample contain high-pressure strain effects, the aging effects on superconducting properties were observed in 10-years-old samples. As a conclusion, the BiS2-based compounds are stable and their superconducting properties are also robust to aging in air. However, the highpressure strain effects exhibit aging."
    },
    {
      "arxiv_id": "2308.04081v2",
      "entry_id": "http://arxiv.org/abs/2308.04081v2",
      "doi": null,
      "title": "Absence of Tc-Pinning Phenomenon Under High Pressure in High-Entropy REO0.5F0.5BiS2 Layered Superconductor",
      "abstract": "Recently, robustness of superconductivity (transition temperature, Tc) under high pressures has been observed in high-entropy alloy (HEA), bcc-type Ti-Zr-Hf-Nb-Ta, and HEA-type compounds (Ag,In,Sn,Pb,Bi)Te with a NaCl-type structure. Since those materials have three-dimensional crystal structure, investigation on the pressure dependence of Tc of low-dimensional materials is needed to understand the phenomena. Here, we investigated the superconducting properties and the crystal structure of BiS2-based layered system REO0.5F0.5BiS2. Although the robustness of Tc was induced in MTe with increasing M-site configurational entropy, the increase in RE-site configurational entropy does not induce robustness of Tc under high pressures in REO0.5F0.5BiS2. The crystal structure of HEA-type REO0.5F0.5BiS2 was confirmed as monoclinic P21/m, which is the same space group as the zero-entropy counterpart LaO0.5F0.5BiS2. The results suggest that an increase in configurational entropy at blocking layers do not affect crystal structure and superconducting properties under high pressures in the BiS2-based layered system.",
      "authors": [
        "Yoshikazu Mizuguchi",
        "Kazuki Yamane",
        "Ryo Matsumoto",
        "Kazuhisa Hoshi",
        "Aichi Yamashita",
        "Akira Miura",
        "Yuki Nakahira",
        "Hirokazu Kadobayashi",
        "Saori I. Kawaguchi",
        "Yoshihiko Takano"
      ],
      "authors_str": "Yoshikazu Mizuguchi, Kazuki Yamane, Ryo Matsumoto, Kazuhisa Hoshi, Aichi Yamashita, Akira Miura, Yuki Nakahira, Hirokazu Kadobayashi, Saori I. Kawaguchi, Yoshihiko Takano",
      "published": "2023-08-08T06:38:27+00:00",
      "updated": "2023-09-12T03:06:13+00:00",
      "year": 2023,
      "primary_category": "cond-mat.supr-con",
      "categories": [
        "cond-mat.supr-con",
        "cond-mat.mtrl-sci"
      ],
      "pdf_url": "https://arxiv.org/pdf/2308.04081v2",
      "comment": "10 pages, 4 figures, to appear in JPSJ",
      "journal_ref": null,
      "extraction": "we have studied the crystal structure evolution of HEA-type REO0.5F0.5BiS2 under high pressures and confirmed that the HEA-type sample also exhibits a tetragonalmonoclinic transition at a pressure range similar to that for zero-entropy LaO0.5F0.5BiS2. Therefore, the increase in RE-site ΔSmix does not affect pressure-structure phase diagram in REO0.5F0.5BiS2. To investigate whether Tc-pinning phenomena occur in HEA-type REO0.5F0.5BiS2 under high pressures, we measured P dependence of Tc by collecting R-T data for RE = Pr, Ce0.5Nd0.5, Ce1/3Pr1/3Nd1/3, and La0.2Ce0.2Pr0.2Nd0.2Sm0.2. All samples exhibited clear decreases in Tc with increasing pressure in the monoclinic phase, which indicates the absence of Tc-pinning phenomena in HEA-type REO0.5F0.5BiS2. The obtained results are consistent with the scenario that Tc-pinning phenomena occur when glassy atomic vibrations are induced by introduction of HEAtype sites in HEA-type superconductors."
    },
    {
      "arxiv_id": "2211.00843v1",
      "entry_id": "http://arxiv.org/abs/2211.00843v1",
      "doi": null,
      "title": "Weak antilocalization induced by Se substitution in layered BiCh$_2$-based (Ch = S, Se) superconductors LaO$_{1-x}$F$_x$BiS$_{2-y}$Se$_y$",
      "abstract": "We report transport properties for layered BiCh2-based (Ch = S, Se) superconductors LaO1-xFxBiS2-ySey (x = 0.2, 0.5, y = 0-1.05) and the observation of weak antilocalization (WAL). Electrical resistivity and Hall coefficients for the Se-poor samples increase with decreasing temperature. The increase becomes less pronounced with increasing Se concentration indicating a loss of insulating behavior. Interestingly, the moderately Se-substituted samples exhibit metallic behavior in the high-temperature region and a weak increase in the resistivity in the low-temperature regions, which indicates the existence of carrier localization. The heavily Se-substituted compounds show metallic behavior in the entire-temperature region. Sign changes of the Hall coefficients are observed for the x = 0.2 samples, which possibly is related to a charge-density wave (CDW). Magnetoresistance measurements indicate that WAL is realized in the heavily Se-substituted systems. The WAL behavior is weakened by the changes in F and Se concentrations. A crossover state of the WAL and WL emerges around the moderately F-doped and Se-free LaO0.8F0.2BiS2. The change of the resistivity behavior by the F and Se substitution clearly correlates to the difference of the magnetoconductance. Moreover, the localization regions of the WAL-WL crossover and weak WAL states are possibly associated with the CDW. We propose that the BiCh2-based system is a good platform for studying relationship between WAL, superconductivity, and electronic ordering because those states are tunable by element substitutions with bulk single crystals.",
      "authors": [
        "Kazuhisa Hoshi",
        "Hiroto Arima",
        "Noriyuki Kataoka",
        "Masayuki Ochi",
        "Aichi Yamashita",
        "Anne de Visser",
        "Takayoshi Yokoya",
        "Kazuhiko Kuroki",
        "Yoshikazu Mizuguchi"
      ],
      "authors_str": "Kazuhisa Hoshi, Hiroto Arima, Noriyuki Kataoka, Masayuki Ochi, Aichi Yamashita, Anne de Visser, Takayoshi Yokoya, Kazuhiko Kuroki, Yoshikazu Mizuguchi",
      "published": "2022-11-02T03:05:58+00:00",
      "updated": "2022-11-02T03:05:58+00:00",
      "year": 2022,
      "primary_category": "cond-mat.supr-con",
      "categories": [
        "cond-mat.supr-con"
      ],
      "pdf_url": "https://arxiv.org/pdf/2211.00843v1",
      "comment": null,
      "journal_ref": null,
      "extraction": "we have investigated the transport properties for the BiCh2-based system LaO1xFxBiS2-ySey (x = 0.2 and 0.5, y = 0-1.05). The ρab (T) behavior and RH (T) suggest the existence of unique localization sates. The localization behavior is systematically depressed with increasing Se concentration. MR measurements indicate that WAL is realized in the heavily Se-substituted systems. The WAL behavior is weakened by the changes in F and Se concentrations. A crossover state of WAL and WL emerges around moderately F-doped and Se-free LaO0.8F0.2BiS2. The change of the MC behavior by the F and Se substitution clearly correlates with the results of ρab (T) and RH (T). Moreover, the localization regions of the WAL-WL crossover and weak WAL states are possibly associated with the CDW. On the basis of the results shown here, we propose that the BiCh2-based system is a good platform to study unique localization states, including WAL, and its relation to SOC, electronic ordering, and superconductivity by using the elemental substitution with bulk single crystals. Materials and Methods The single crystals of LaO1-xFxBiS2-ySey were prepared by a high-temperature flux method by using a mixture of CsCl and KCl (CsCl: KCl = 5:3) as flux [59, 60]. We first synthesized polycrystalline samples by a conventional solid-state-reaction method [34, 35]. The obtained polycrystalline samples (0.4 g) and the flux (5.0 g) were mixed by a mortar and sealed into evacuated quartz tubes. The tubes were kept at 950 C˚ for 10 hours and slowly cooled to 600 C˚ at a rate of -2 C˚/h. The heated tubes were opened in air and the obtained products were washed and filtered by pure water to remove the flux. The actual compositions of the obtained single crystals were estimated by energy-dispersive Xray spectroscopy (EDX) with a scanning electron microscope (SEM) TM-3030 (Hitachi High-Tech). The Se concentration y was estimated by the EDX. We use the nominal x-value in this study since the O and F concentration cannot be analyzed by the EDX due to their light mass. X-ray diffraction (XRD) was performed by a Miniflex600 (RIGAKU). The powder XRD patterns for polycrystalline samples were refined by the Rietveld analysis by using RIETAN-FP software [61] and the profiles for single crystalline samples were analyzed by PDIndexer software [62]. The lattice constants a and c for the polycrystalline and single crystals are displayed in SI Appendix, Fig. S1. The crystal structure image was prepared by VESTA [63]. The electrical resistivity, Hall resistivity, and magnetoresistance measurements on the singlecrystalline samples were performed by a conventional four-terminal method in a physical properties measurement system (PPMS, Quantum Design) and a GM refrigerator (AXIS). We performed first-principles band-structure calculation based on the density functional theory with the Perdew-Burke-Ernzerhof parametrization of the generalized gradient approximation [64] and the projector augmented wave (PAW) method [65] as implemented in the Vienna ab initio simulation package [66-69]. We used the experimental crystal structures determined by our experiment [70]. To represent the O0.5F0.5 occupation in LaO0.5F0.5BiS2 and LaO0.5F0.5BiSSe, one oxygen and one fluorine atom are placed in a 10-atom unit cell. For simplicity, we assumed that selenium atoms occupy inplane chalcogen sites in LaO0.5F0.5BiSSe. The core electrons in the PAW potential were [Kr]4d10 for La, [He] for O and F, [Xe]4f145d10 for Bi, [Ne] for S, and [Ar]3d10 for Se, respectively. The spin-orbit coupling was included. We took 500 eV of the cutoff energy for the wave function, a 14×14×4 k-mesh, and 0.15 eV of the Gaussian smearing width. ARPES measurements were performed at BL-9A in the Hiroshima Synchrotron Radiation Center (HiSOR) using a R4000 electron analyzer (Scienta Omicron) with p-polarized light. The total energy resolution was set to approximately 30 meV for hν = 30 eV. All samples were cleaved in-situ on the (001) plane in an ultrahigh vacuum of less than 5 × 10-9 Pa. All the measurements were performed at the same temperature of 13 K. The binding energies of the samples were determined by referencing the Fermi energy (EF) of gold electronically contacted with samples."
    },
    {
      "arxiv_id": "2208.11880v2",
      "entry_id": "http://arxiv.org/abs/2208.11880v2",
      "doi": null,
      "title": "Estimation of Grüneisen Parameter of Layered Superconductor LaO0.5F0.5BiS2-xSex (x = 0.2, 0.4, 0.6, 0.8, 1.0)",
      "abstract": "The superconducting properties and structural parameters, including the Grüneisen parameter (γG), of the BiCh2-based (Ch: S, Se) layered superconductor LaO0.5F0.5BiS2-xSex were investigated. The superconducting transition temperature (Tc) increased with increasing Se concentration (x), and bulk superconductivity was induced by Se substitution. γG exhibited a larger value when x greater than 0.4, where the superconducting properties were improved. These results suggest that the increase of lattice anharmonicity is preferable for superconductivity in LaO0.5F0.5BiS2-xSex. The discussion includes data for related superconductors REO0.5F0.5BiS2 (RE = Pr, Nd), where a positive correlation between γG and Tc is revealed for Se-poor samples. In addition, specific heat analyses suggest the presence of a low-energy optical phonon mode for LaO0.5F0.5BiS2-xSex.",
      "authors": [
        "Fysol Ibna Abbas",
        "Kazuhisa Hoshi",
        "Yuki Nakahira",
        "Miku Yoshida",
        "Aichi Yamashita",
        "Hiroaki Ito",
        "Akira Miura",
        "Chikako Moriyoshi",
        "Chul-Ho Lee",
        "Yoshikazu Mizuguchi"
      ],
      "authors_str": "Fysol Ibna Abbas, Kazuhisa Hoshi, Yuki Nakahira, Miku Yoshida, Aichi Yamashita, Hiroaki Ito, Akira Miura, Chikako Moriyoshi, Chul-Ho Lee, Yoshikazu Mizuguchi",
      "published": "2022-08-25T05:43:53+00:00",
      "updated": "2022-11-25T07:57:38+00:00",
      "year": 2022,
      "primary_category": "cond-mat.supr-con",
      "categories": [
        "cond-mat.supr-con",
        "cond-mat.str-el"
      ],
      "pdf_url": "https://arxiv.org/pdf/2208.11880v2",
      "comment": "23 pages, 7 figures, supplemental data",
      "journal_ref": null,
      "extraction": "4-1. Correlation between superconductivity and anharmonicity According to BCS theory, a high phonon energy is preferred for a higher Tc, as revealed in MgB2 [45] and hydride superconductors [46-48]. The target system of this study is BiCh2-based compounds, in which the Bi p electrons contribute to electronic conduction and, hence, superconducting pairing. Because of the heavy Bi atoms, a high phonon energy cannot be expected in BiCh2-based compounds, and a theoretical study suggested that several-K Tc in tetragonal RE(O, F)BiS2 cannot be understood using conventional phonon-mediated models [25]. In addition, the absence of isotope effects on the S or Se sites has been confirmed in tetragonal Bi4O4S3 and La(O, F)BiSSe [16,18]. Therefore, the pairing mechanisms of superconductivity in tetragonal BiCh2-based compounds are different from conventional phonon-mediated weak-coupling superconductivity. Here, we discuss the relationship between the anharmonic atomic vibrations and superconductivity in BiCh2-based compounds. In caged compounds, the increase in anharmonicity in the rattling mode (low-energy optical-phonon mode) results in the enhancement of strong-coupling superconductivity and an increase in Tc [33,49]. If the pairing in BiCh2-based systems is mediated by the rattling of Bi, the absence of the isotope effect for the S or Se sites can be explained. In Fig. 6, Tcs of LaO0.5F0.5BiS2-xSex and REO0.5F0.5BiS2 (RE = Pr, Nd) are plotted as functions of γG. As mentioned above, no clear correlation between Tc and γG was observed for LaO0.5F0.5BiS2-xSex, which could be due to the constant γG at x = 0.4-1.0. However, we find that Tc increases with increasing γG for Se-free and Se-poor samples, as highlighted by the green curve in Fig. 6, after the addition of the data points of REO0.5F0.5BiS2. Here, we excluded x = 0 because the susceptibility does not show bulk superconductivity signals. What is the origin of the large γG, which suggests large anharmonicity in the system? We consider that the onedimensional rattling-like vibrations of Bi atoms along the c-axis contribute to their anharmonicity. Indeed, the softening of these rattling modes was detected using γG in thermoelectric LaOBi(S, Se)2 [29,32]. Therefore, the increase in γG in superconducting REO0.5F0.5BiCh2 with Se-poor compositions is possibly linked to softening of the low-energy phonon mode of Bi in the BiCh2 layers. In the current work, we cannot clarify the cause of the deviation in the data points for the Se-rich samples in Fig. 6, but it would be related to the changes in superconducting states (and/or the influence of anharmonicity on superconductivity) because Se substitution at the Ch1 site largely modifies the chemical bonding and electronic states [10,15]. In addition, we discuss possible changes in characteristics of anharmonic vibration by Se substitution. 4-2. Low-energy phonons Because the discussion above assumes an anharmonic rattling-like vibration in superconducting REO0.5F0.5BiCh2, we examined the presence of low-energy optical phonons in these samples using the specific heat. We performed low-temperature specific heat measurements for LaO0.5F0.5BiS2-xSex and LaOBiS2-ySey (thermoelectric phase). In materials with low-energy optical phonons, a peak is expected in the plot at a temperature corresponding to approximately a fifth of the phonon energy [50,51]. Because the phonon energy observed in inelastic neutron scattering (INS) is 6-7 meV for LaOBiS2-ySey [32], we expected a peak at approximately 12-14 K. As shown in Fig. S8(a) (Supplemental Materials [43]), the specific heat analysis results for LaOBiS2-ySey confirmed the evolution of a peak structure and the softening of the optical phonon [decrease in peak temperature (Tp)] by Se substitution, which is consistent with the INS results [32]. The analysis results for LaO0.5F0.5BiS2-xSex are summarized in Fig. 7(a), where (C-γT)/T3 is plotted as functions of temperature. Similar peaks were observed at 12.4-13.1 K for LaO0.5F0.5BiS2-xSex. The peak temperatures were determined by taking the temperature differential of the polynomial-fitting results. The peaks are evidence of low-energy phonon modes in superconducting LaO0.5F0.5BiS2-xSex. In addition, the peak temperatures for LaO0.5F0.5BiS2-xSex are clearly lower than Tp = 14.0 K for LaOBiS2 (y = 0) [see Fig. S8(b)], implying the enhanced anharmonicity by F substitution. Based on the difference in γG, we expected a lower Tp at x = 0.8 than that at x = 0.2, but the obtained results did not corroborate this expectation. Although we have no explanation for this trend, one possible cause is the difference in local structural disorder in samples with lower in-plane CP (e. g., at x = 0 and 0.2). The change in local structure may affect Tp. Furthermore, from Fig. 7(b), we find that the optical phonon energy decreases with Se substitution for x ≤ 0.4, but it increases for further Se substitution for x = 0.6-1.0. However, we noticed that the contributions of optical phonon in (C-γT)/T3 is large at x = 0.8 and 1.0. The large (C-γT)/T3 values than β (see Table I) is linked to the enhanced anharmonicity as revealed in Ref. 51. Therefore, the weak hardening at x = 0.6- 1.0 would be related to the changes in the shape of the interatomic potential and/or optical phonon characteristics. The results on γG and (C-γT)/T3 would be suggesting the importance of anharmonicity on superconductivity in LaO0.5F0.5BiS2-xSex. To further understand the correlation between superconductivity and anharmonicity (rattling-like Bi vibration) in BiCh2based superconductors, further studies using various probes, including INS, are required. 5. Conclusion Polycrystalline samples of LaO0.5F0.5BiS2-xSex were synthesized. Using magnetic susceptibility and specific heat measurements, the superconducting properties of LaO0.5F0.5BiS2-xSex were examined, and the Tc phase diagram obtained. To investigate the lattice anharmonicity, the Grüneisen parameter (γG) was calculated using the sample density; sound velocity; Debye temperature; and crystal structure parameters, including the volume thermal expansion coefficient and specific heat. A larger γG value was observed at x ≥ 0.4, at which Tc was higher than that at x = 0.2, and bulk superconductivity was observed. In addition, the discussion including REO0.5F0.5BiS2 (RE = Pr, Nd) showed that Tc increased with increasing γG for samples with Se-free and Se-poor compositions. The trend suggests positive correlation between anharmonicity and superconductivity in the Se-poor samples. However, the data for the Se-rich samples deviate from the γG-Tc correlation. These results imply that superconducting states and/or the influence of anharmonicity on superconductivity are different between the Sepoor and Se-rich phases of REO0.5F0.5BiCh2. To reveal the origin of the anharmonicity, we measured the specific heat and observed a peak in (C-γT)/T3 at 12.4-13.1 K for LaO0.5F0.5BiS2xSex. Those results suggest the importance of anharmonic vibration on superconductivity in LaO0.5F0.5BiS2-xSex."
    },
    {
      "arxiv_id": "2203.11566v1",
      "entry_id": "http://arxiv.org/abs/2203.11566v1",
      "doi": "10.7566/JPSJ.91.074706",
      "title": "Lattice Anharmonicity in BiS2-Based Layered Superconductor RE(O,F)BiS2 (RE = La, Ce, Pr, Nd)",
      "abstract": "We studied Grüneisen parameter (γG) to investigate lattice anharmonicity in a layered BiS2-based superconductor system REO1-xFxBiS2 (RE = La, Ce, Pr, Nd), where in-plane chemical pressure was tuned by substituting the RE elements. With increasing in-plane chemical pressure, bulk modulus remarkably increases, and a high γG is observed for RE = Nd. The dependence of γG on in-plane chemical pressure exhibits a good correlation with Tc, and a higher Tc is achieved when γG is large for RE = Nd. In addition, γG shows a slight decrease by a decrease of F concentration (x) in REO1-xFxBiS2. Our results show that the anharmonic vibration of Bi along the c-axis is present in REO1-xFxBiS2, and the enhancement of the anharmonicity is positively linked to superconducting Tc and pairing mechanisms.",
      "authors": [
        "Fysol Ibna Abbas",
        "Kazuhisa Hoshi",
        "Aichi Yamashita",
        "Yuki Nakahira",
        "Yosuke Goto",
        "Akira Miura",
        "Chikako Moriyoshi",
        "Yoshihiro Kuroiwa",
        "Kensei Terashima",
        "Ryo Matsumoto",
        "Yoshihiko Takano",
        "Yoshikazu Mizuguchi"
      ],
      "authors_str": "Fysol Ibna Abbas, Kazuhisa Hoshi, Aichi Yamashita, Yuki Nakahira, Yosuke Goto, Akira Miura, Chikako Moriyoshi, Yoshihiro Kuroiwa, Kensei Terashima, Ryo Matsumoto, Yoshihiko Takano, Yoshikazu Mizuguchi",
      "published": "2022-03-22T09:41:14+00:00",
      "updated": "2022-03-22T09:41:14+00:00",
      "year": 2022,
      "primary_category": "cond-mat.supr-con",
      "categories": [
        "cond-mat.supr-con",
        "cond-mat.mtrl-sci"
      ],
      "pdf_url": "https://arxiv.org/pdf/2203.11566v1",
      "comment": "15 pages, 5 figures",
      "journal_ref": "J. Phys. Soc. Jpn. 91, 074706 (2022)",
      "extraction": "We have investigated Grüneisen parameter (γG) of REO1-xFxBiS2 with different RE ions and carrier concentrations through the measurements of temperature-dependent XRD, sound velocity, and low-temperature specific heat (θD). With increasing in-plane chemical pressure, bulk modulus remarkably increases, and a high γG is observed for RE = Nd. The dependence of γG on in-plane chemical pressure exhibits a good correlation with Tc, and a higher Tc is achieved when γG is large for RE = Nd. In addition, γG shows a slight decrease by a decrease of F concentration (x) in REO1-xFxBiS2. We propose that the anharmonic vibration of Bi along the caxis observed in previous inelastic neutron scattering for thermoelectric LaOBiS2-xSex is present in REO1-xFxBiS2, and the enhancement of the anharmonicity is positively linked to superconducting Tc and pairing mechanisms."
    },
    {
      "arxiv_id": "2106.09863v1",
      "entry_id": "http://arxiv.org/abs/2106.09863v1",
      "doi": "10.1016/j.jallcom.2021.160812",
      "title": "Fluorine solubility and superconducting properties of Sm(O,F)BiS$_2$ single crystals",
      "abstract": "Sm(O,F)BiS2 superconducting single crystals with various nominal F contents have been grown using KI-KCl flux. The solid solution limit of F at the O-site in Sm(O,F)BiS2 single crystals was approximately less than 20 at%. F concentrations of Sm(O,F)BiS2 single crystals were hardly controlled by nominal F contents. It suggests the existence of intrinsic stable phase. Superconductivity was shown at around 5 K. Superconducting transition temperature with zero resistivity were increased with increasing nominal F contents within less than 70 at% in O-site, despite similar F concentration and c-axis lattice constants.",
      "authors": [
        "Koki Kinami",
        "Yuji Hanada",
        "Masanori Nagao",
        "Akira Miura",
        "Shigeto Hirai",
        "Yuki Maruyama",
        "Satoshi Watauchi",
        "Isao Tanaka"
      ],
      "authors_str": "Koki Kinami, Yuji Hanada, Masanori Nagao, Akira Miura, Shigeto Hirai, Yuki Maruyama, Satoshi Watauchi, Isao Tanaka",
      "published": "2021-06-18T01:35:38+00:00",
      "updated": "2021-06-18T01:35:38+00:00",
      "year": 2021,
      "primary_category": "cond-mat.supr-con",
      "categories": [
        "cond-mat.supr-con"
      ],
      "pdf_url": "https://arxiv.org/pdf/2106.09863v1",
      "comment": null,
      "journal_ref": "Journal of Alloys and Compounds vol.883 (2021) 160812",
      "extraction": "We have successfully grown Sm(O, F)BiS2 single crystals with the nominal compositions of SmO1-xFxBiS2 (x = 0.3-0.8) using KI-KCl flux. The solid solution limit of F at the O site is approximately less than 20 at%. The difference of c-axis lattice constants could not be observed in the all samples. But analytical F contents were similar value which was approximately 20 at% F substitution in O-site. Therefore, Sm(O, F)BiS2 with approximately 20 at% F substitution has possibility to be of intrinsic stable phase. In consequence, F concentrations and c-axis lattice constants are hardly controlled by nominal F contents. On the other hand, the peak shape of associated absorption-edge spectra for Sm was almost the same between x = 0.3 and 0.5, which was mainly trivalent electronic configuration (Sm3+). Superconducting transition temperature were increased with increasing nominal F contents within less than x = 0.7 despite similar chemical properties. The upper critical fields and superconducting anisotropies showed no remarkable tendencies regardless of the various nominal F contents within x = 0.3-0.8 range. However, values of those superconducting parameters exhibited some differences. Those observations may be originated from other chemical parameters such as a-axis lattice constants, elemental deficiency and so on."
    },
    {
      "arxiv_id": "2104.02241v2",
      "entry_id": "http://arxiv.org/abs/2104.02241v2",
      "doi": "10.1103/PhysRevB.103.245120",
      "title": "Direct Observation of an Incommensurate Charge Density Wave in the BiS2-based Superconductor NdO1-xFxBiS2",
      "abstract": "The nature of superconductivity in BiS_2-based superconductors has been controversial while ab-initio calculations proposed this system in close proximity to a charge-density-wave (CDW) phase. Using high-energy high-flux X-ray diffraction, we reveal an intrinsic and long-range CDW phase coexisting with superconductivity in NdO1-xFxBiS_2 superconductor (x = 0.37 and 0.3). The CDW wavevector in NdO0.63F0.37BiS_2 correspond Q_{\\rm{CDW}} = (0.17, 0.17, 0.5) and is associated with transverse atomic displacements. Interestingly, this wavevector does not match theoretical expectations based on either phonon softening or Fermi surface nesting. In NdO0.7F0.3BiS_2, where the superconducting transition temperature is highest, the CDW satellites are slightly broader and weaker compared to NdO0.63F0.37BiS_2, possibly suggesting the competition with the superconductivity. Lastly, we measure a thermal diffuse scattering across the superconducting transition temperature and find no meaningful changes in favor of the unconventional pairing mechanism. Our result suggests the importance of understanding CDW which might hold a key to the superconductivity in the BiS_2-based superconductor.",
      "authors": [
        "Jooseop Lee",
        "Masanori Nagao",
        "Yoshikazu Mizuguchi",
        "Jacob Ruff"
      ],
      "authors_str": "Jooseop Lee, Masanori Nagao, Yoshikazu Mizuguchi, Jacob Ruff",
      "published": "2021-04-06T02:11:01+00:00",
      "updated": "2021-06-04T10:07:58+00:00",
      "year": 2021,
      "primary_category": "cond-mat.supr-con",
      "categories": [
        "cond-mat.supr-con",
        "cond-mat.str-el"
      ],
      "pdf_url": "https://arxiv.org/pdf/2104.02241v2",
      "comment": "7 pages, 3 figures, Supplementary to be uploaded",
      "journal_ref": "Phys. Rev. B 103, 245120 (2021)",
      "extraction": "Here we report that NdO1-xFxBiS2 (x = 0.37 and 0.3) develops a CDW, a long-sought structural ground state in the BiS2-based superconductors that coexist with superconductivity. The origin of a CDW is an interesting and often challenging question. It can be from FSN as in simple Pierels system, q-dependent electron-phonon coupling as in some TMDC, or electron-electron correlation in cuprates55. While the QCDW seems to be far from the FSN vectors known so far, electron-phonon coupling calculations were not successful to predict the wavevector yet. More careful studies considering the interlayer couplings and even electronic correlations could be required. The discrepancy between the calculations and measurements might be from the structural instability to the monoclinic phase in the BiS2-based system. At high pressure, LaO1-xFxBiS2 undergoes a structural phase transition to P21/m and yields higher Tc28. According to the first-principle calculations, in the monoclinic phase, the magnitude of the interlayer hopping becomes much larger stabilizing the electronic state56,57. Our intensity map at (H, K, 0) in the Supplementary show that the xray reflections no longer satisfy the P4/nmm extinction conditions, probably due to a monoclinic phase transition as observed in some other BiS2-based systems58. The enhanced interlayer hopping in the monoclinic structure, therefore, can be responsible for the L-dependence of our CDW wavevector. We claim that the interlayer coupling overlooked so far in the phonon and band calculations can be essential to properly describe the electron-phonon coupling, FSN, CDW, and the nature of superconductivity in BiS2-based superconductors. Lastly, the role of CDW in superconductivity has been an active research subject since Fr¨ohlich tried to explain superconductivity with sliding of CDW, a concept conceived even before BCS formalism59. While there is accumulating evidence that a CDW could be a ubiquitous phase in unconventional superconductors23,24, the relation with superconductivity remains elusive. Here, we suggested that the charge density wave and superconductivity might be in competition while coexisting over a certain doping range in the phase diagram. Like lattice vibrations in a conventional superconductor, charge/orbital fluctuation near the quantum critical point is argued to be capable of mediating superconductivity. Considering the absence of momentum- and temperature- dependent anomalies in the phonon spectrum across Tc, we cannot exclude the unconventional pairing mechanism. The study on the interplay between CDW and superconductivity in BiS2-based superconductors, by changing external perturbations like doping or pressure will be a fascinating topic that requires lots of future attention. V. CONCLUSION In summary, we found an intrinsic and long-range CDW phase in a NdO1-xFxBiS2 (x = 0.37 and 0.3) superconductor by x-ray diffraction measurements. The CDW wavevector is QCDW ≈(0.17, 0.17, 0.5) with clear L-dependence and the atomic displacements are transverse and in diagonal directions. The wavevector does not match theoretical estimations from phonon softening or FSN and therefore places an important constraint on forthcoming studies. We measured TDS across the Tc and could not find meaningful q- and T- dependent changes."
    },
    {
      "arxiv_id": "2102.01321v1",
      "entry_id": "http://arxiv.org/abs/2102.01321v1",
      "doi": "10.5772/intechopen.96156",
      "title": "Superconductivity in HEA-type compounds",
      "abstract": "Since the discovery of superconductivity in a high-entropy alloy (HEA) Ti-Zr-Nb-Hf-Ta in 2014, the community of superconductor science has explored new HEA superconductors to find the merit of the HEA states on superconducting properties. Since 2018, we have developed HEA-type compounds as superconductors or thermoelectric materials. As well known, compounds like intermetallic compounds or layered compounds are composed of multi crystallographic sites. In a HEA-type compounds, one or more sites are alloyed and total mixing entropy satisfies with the criterion of HEA. Herein, we summarize the synthesis methods, the crystal structural variation and superconducting properties of the HEA-type compounds, which include NaCl-type metal tellurides, CuAl2-type transition metal zirconides, high-Tc cuprates, and BiS2-based layered superconductors. The effects of the introduction of a HEA site in various kinds of complicated compounds are discussed from the structural-dimensionality viewpoint.",
      "authors": [
        "Y. Mizuguchi",
        "A. Yamashita"
      ],
      "authors_str": "Y. Mizuguchi, A. Yamashita",
      "published": "2021-02-02T05:39:58+00:00",
      "updated": "2021-02-02T05:39:58+00:00",
      "year": 2021,
      "primary_category": "cond-mat.supr-con",
      "categories": [
        "cond-mat.supr-con"
      ],
      "pdf_url": "https://arxiv.org/pdf/2102.01321v1",
      "comment": "review article, 20 pages, 10 figures, 2 tables",
      "journal_ref": null,
